Repository: CaymanUnterborn/ArCCoS

The Arbitrary Composition Condensation Sequence Calculator (ArCCoS) is an equilibrium condensation sequence calculator. It calculates the distribution of 23 elements between ~400 gas phases and ~100 solid phases of interest to planetary and exoplanetary science. See https://arxiv.org/abs/1604.08309 more information

ArCCoS is released under the GNU GPL v2 or newer

Source code: https://github.com/CaymanUnterborn/ArCCoS

Authors (as of 2016, listed alphabetically by first name): Dr. Cayman Unterborn (unterborn.1@osu.edu)

Basic Structure: The code is split into 5 files: Input (input.py) Main code (arccos.py) Mass balance function (condensation/fun.py) Database calculations & entropy/enthalpy calculator(condensation/get_data.py) Output (condensation/write.py)

as well as a database of thermodynamic values for the gasses/solids (Data/).

Following the prompts in input.py will show the current input variables including: Solar composition model and total pressure. Future versions will include database manipulation as well as more complex thermodynamics (e.g. solid solutions).

After changing the input file, to run ArCCoS, simply type: python input.py and the code will run until 100% of all refractory elements are condensed. At completion, matplotlib will produce a plot showing the refractory element condensation (% element condensed vs. temperature). Further output files including a text version of the appearance and disappearance temperature of each solid (output/sequence/) and individual element distributions as a function of temperature (output/abundance/).

Requirements

Python 2.7.x or Python 3.4+ Python modules: NumPy, SciPy, Matplotlib

Install under Ubuntu

Install using apt by opening a terminal window and entering sudo apt-get install python python-scipy python-numpy python-matplotlib
Go to the Burnman examples directory and type: python example_beginner.py Figures should show up, indicating that it is working.
Install on a Mac

get Xcode
If you don't have Python yet, download it (for free) from python.org/download . Make sure to use either Python 2.7 or Python 3.4+. To check your version of python, type the following in a terminal: python --version
Install the latest Numpy version: http://sourceforge.net/projects/numpy/files/NumPy/
Install the latest Scipy at http://sourceforge.net/projects/scipy/files/
Install the latest Matplotlib from http://sourceforge.net/projects/matplotlib/files/matplotlib/matplotlib-1.1.1/
Go to the Burnman examples directory and type: python example_beginner.py Figures should show up, indicating that it is working.
Python can also be downloaded in an ready to use fashion by using the Canopy distribution of python located at: https://www.enthought.com/products/canopy/ with numpy, scipy and matplotlib installs being accessed through the Package Manager.

Problems you might run into:

Installing numpy/scipy/matplotlib for a different python version than the one on your computer

Having matplotlib for 32-bit instead of 64-bit (for me this got fixed by installing the very latest version). This will give you the error no matching architecture in universal wrapper. You can check if your python distribution is 32 or 64 bit with the following lines:

python 
>>> import platform
>>> print platform.architecture()
Install under Windows

To get Python 2.7.x (for example) running under Windows:

Download Python from http://www.python.org/ and install the version at C:\Python27\; the 32-bit version is recommended
Go to http://www.lfd.uci.edu/~gohlke/pythonlibs/#numpy, download "numpy-MKL-1.6.2.win32-py2.7.exe" and install
Go to http://www.lfd.uci.edu/~gohlke/pythonlibs/#scipy, download "scipy-0.10.1.win32-py2.7.exe" and install
Go to http://www.lfd.uci.edu/~gohlke/pythonlibs/#matplotlib, download "matplotlib-1.1.1.win32-py2.7.exe" and install
Open Python Shell (IDLE Python GUI)
File -- Open -- find one of the example files
Run the module (or press F5)

File: Data/Janaf/Ca1Cl2.dat
#Calcium Chloride (CaCl2)	Ca1Cl2(cr)
#T(K)	Cp	S	-[G-H(Tr)]/T	H-H(Tr)	delta-f H	delta-f G	log Kf
298.15	72.856	104.602	104.602	0.	-795.797	-748.073	131.059
300	72.927	105.053	104.603	0.135	-795.773	-747.777	130.200
400	75.647	126.448	107.502	7.578	-794.434	-731.979	95.587
500	77.153	143.502	113.054	15.224	-793.125	-716.519	74.854
600	78.199	157.663	119.342	22.992	-791.931	-701.312	61.055
700	79.370	169.801	125.704	30.868	-790.866	-686.294	51.212
800	80.919	180.495	131.897	38.878	-790.750	-671.318	43.833
900	83.094	190.145	137.841	47.074	-789.800	-656.447	38.099
1000	85.772	199.033	143.521	55.512	-788.919	-641.678	33.518

File: Data/Janaf/Ca1F2.dat
#Calcium Fluoride (CaF2)	Ca1F2(cr)
#T(K)	Cp	S	-[G-H(Tr)]/T	H-H(Tr)	delta-f H	delta-f G	log Kf
298.15	68.588	68.572	68.572	0.	-1225.912	-1173.496	205.592
300	68.772	68.997	68.574	0.127	-1225.891	-1173.171	204.267
400	73.864	89.630	71.353	7.311	-1224.561	-1155.791	150.931
500	76.220	106.375	76.736	14.819	-1223.184	-1138.759	118.965
600	78.517	120.471	82.880	22.554	-1221.865	-1121.999	97.679
700	81.090	132.764	89.146	30.532	-1220.577	-1105.456	82.490
800	83.918	143.774	95.298	38.781	-1220.132	-1088.995	71.104
900	86.952	153.832	101.251	47.323	-1218.769	-1072.684	62.257
1000	90.128	163.157	106.981	56.177	-1217.427	-1056.525	55.187
1100	93.412	171.901	112.489	65.353	-1216.093	-1040.499	49.409
1200	96.780	180.172	117.788	74.862	-1222.490	-1023.973	44.572
1300	100.207	188.054	122.892	84.711	-1219.910	-1007.532	40.483
1400	103.680	195.607	127.818	94.905	-1217.007	-991.302	36.986

File: Data/Janaf/Ca1_al.dat
#Calcium, Alpha (Ca)	Ca1(cr)
#T(K)	Cp	S	-[G-H(Tr)]/T	H-H(Tr)	delta-f H	delta-f G	log Kf
298.15	25.929	41.588	41.588	0.	0.	0.	0.
300	25.946	41.749	41.589	0.048	0.	0.	0.
350	26.320	45.774	41.906	1.354	0.	0.	0.
400	26.868	49.322	42.615	2.683	0.	0.	0.
450	27.643	52.531	43.541	4.045	0.	0.	0.
500	28.487	55.487	44.590	5.448	0.	0.	0.
600	30.382	60.846	46.861	8.391	0.	0.	0.
700	32.406	65.680	49.210	11.529	0.	0.	0.

File: Data/Janaf/Cl1H4N1.dat
#Ammonium Chloride (NH4Cl)	Cl1H4N1(cr)
#T(K)	Cp	S	-[G-H(Tr)]/T	H-H(Tr)	delta-f H	delta-f G	log Kf
500	90.500	153.330	106.407	23.462	-309.363	-128.299	13.403
600	101.671	170.818	115.701	33.071	-308.920	-92.110	8.019
700	112.801	187.327	124.764	43.795	-307.429	-56.079	4.185
800	123.888	203.113	133.577	55.629	-304.904	-20.332	1.328
900	134.976	218.360	142.155	68.585	-301.346	15.037	-0.873
1000	144.557	233.090	150.517	82.573	-296.853	49.958	-2.610
1100	152.716	247.259	158.672	97.446	-291.583	84.389	-4.007
1200	159.829	260.879	166.625	113.104	-285.636	118.311	-5.150
1300	163.176	273.774	174.376	129.217	-279.347	151.720	-6.096
1400	171.000	286.172	181.921	145.952	-272.549	184.628	-6.889
1500	175.728	298.149	189.273	163.314	-265.232	217.030	-7.558

File: Data/Janaf/Cl1K1.dat
#Potassium Chloride (KCl)	Cl1K1(cr,l)
#T(K)	Cp	S	-[G-H(Tr)]/T	H-H(Tr)	delta-f H	delta-f G	log Kf
298.15	51.287	82.554	82.554	0.	-436.684	-408.761	71.613
300	51.329	82.872	82.555	0.095	-436.675	-408.587	71.141
400	53.137	97.895	84.592	5.321	-438.662	-398.837	52.083
500	54.752	109.927	88.494	10.717	-438.160	-388.935	40.632
600	56.317	120.048	92.931	16.270	-437.462	-379.152	33.008
700	58.003	128.852	97.447	21.984	-436.580	-369.501	27.573
800	60.078	136.727	101.873	27.883	-435.508	-359.989	23.505
900	62.911	143.957	106.152	34.024	-434.210	-350.625	20.350
1000	66.969	150.782	110.276	40.505	-432.610	-341.420	17.834

File: Data/Janaf/Cl1Na1.dat
#Sodium Chloride (NaCl)	Cl1Na1(cr)
#T(K)	Cp	S	-[G-H(Tr)]/T	H-H(Tr)	delta-f H	delta-f G	log Kf
298.15	50.509	72.115	72.115	0.	-411.120	-384.024	67.279
300	50.543	72.428	72.116	0.093	-411.110	-383.856	66.835
400	52.350	87.226	74.122	5.242	-413.318	-374.636	48.922
500	53.940	99.080	77.966	10.557	-412.890	-365.010	38.132
600	55.476	109.050	82.337	16.028	-412.252	-355.491	30.948
700	57.204	117.727	86.786	21.659	-411.408	-346.095	25.826
800	59.312	125.498	91.147	27.481	-410.346	-336.834	21.993
900	61.869	132.627	95.365	33.536	-409.038	-327.721	19.020
1000	64.865	139.296	99.428	39.868	-407.461	-318.768	16.651

File: Data/Janaf/Cl2Fe1.dat
#Iron Chloride (FeCl2)	Cl2Fe1(cr)
#T(K)	Cp	S	-[G-H(Tr)]/T	H-H(Tr)	delta-f H	delta-f G	log Kf
298.15	76.664	117.947	117.947	0.	-341.833	-302.342	52.969
300	76.735	118.421	117.948	0.142	-341.800	-302.097	52.600
400	79.668	140.921	120.996	7.970	-340.070	-289.125	37.756
500	81.638	158.919	126.840	16.039	-338.424	-276.581	28.894
600	83.107	173.937	133.473	24.278	-336.904	-264.358	23.014
700	84.375	186.845	140.197	32.654	-335.526	-252.378	18.833
800	85.508	198.187	146.751	41.149	-334.345	-240.583	15.708
900	86.504	208.317	153.039	49.751	-333.492	-228.919	13.286

File: Data/Janaf/Cl2Mg1.dat
#Magnesium Chloride (MgCl2)	Cl2Mg1(cr)
#T(K)	Cp	S	-[G-H(Tr)]/T	H-H(Tr)	delta-f H	delta-f G	log Kf
298.15	71.379	89.629	89.629	0.	-641.616	-592.087	103.731
300	71.496	90.071	89.630	0.132	-641.593	-591.780	103.038
400	75.709	111.276	92.493	7.513	-640.237	-575.376	75.136
500	78.145	128.451	98.022	15.215	-638.773	-559.328	58.433
600	79.873	142.857	104.326	23.119	-637.269	-543.580	47.323
700	81.253	155.274	110.737	31.176	-635.756	-528.085	39.406
800	82.550	166.209	117.001	39.366	-634.254	-512.806	33.483
900	83.847	176.007	123.022	47.686	-632.773	-497.714	28.887

File: Data/Janaf/F1K1.dat
#Potassium Fluoride (KF)	F1K1(cr)
#T(K)	Cp	S	-[G-H(Tr)]/T	H-H(Tr)	delta-f H	delta-f G	log Kf
298.15	48.982	66.547	66.547	0.	-568.606	-538.934	94.419
300	49.022	66.850	66.547	0.091	-568.599	-538.750	93.805
400	51.045	81.245	68.496	5.099	-570.678	-528.399	69.002
500	52.718	92.820	72.240	10.290	-570.278	-517.872	54.102
600	54.266	102.571	76.504	15.640	-569.704	-507.442	44.177
700	55.856	111.056	80.846	21.147	-568.969	-497.121	37.096
800	57.404	118.614	85.103	26.808	-568.089	-486.915	31.792
900	59.078	125.468	89.213	32.630	-567.077	-476.828	27.674
1000	61.170	131.797	93.159	38.639	-565.926	-466.860	24.386
1100	63.848	137.748	96.944	44.884	-643.560	-452.406	21.483

File: Data/Janaf/F1Na1.dat
#Sodium Fluoride (NaF)	F1Na1(cr)
#T(K)	Cp	S	-[G-H(Tr)]/T	H-H(Tr)	delta-f H	delta-f G	log Kf
298.15	46.852	51.212	51.212	0.	-575.384	-545.081	95.496
300	46.924	51.502	51.213	0.087	-575.378	-544.892	94.874
400	49.597	65.409	53.091	4.927	-577.769	-534.566	69.807
500	51.262	76.664	56.716	9.974	-577.506	-523.791	54.720
600	52.677	86.136	60.850	15.171	-577.062	-513.087	44.668
700	54.124	94.363	65.063	20.510	-576.451	-502.471	37.495
800	55.710	101.692	69.191	26.001	-575.674	-491.953	32.121
900	57.492	108.355	73.178	31.659	-574.730	-481.543	27.948
1000	59.505	114.514	77.007	37.507	-573.615	-471.247	24.615
1100	61.756	120.289	80.682	43.568	-572.322	-461.071	21.894
1200	64.266	125.768	84.213	49.866	-667.607	-448.581	19.526

File: Data/Janaf/F2Fe1.dat
#Iron Fluoride (FeF2)	F2Fe1(cr)
#T(K)	Cp	S	-[G-H(Tr)]/T	H-H(Tr)	delta-f H	delta-f G	log Kf
298.15	68.116	86.985	86.985	0.	-705.841	-663.168	116.184
300	68.199	87.407	86.987	0.126	-705.819	-662.903	115.422
400	71.965	107.562	89.709	7.141	-704.651	-648.774	84.721
500	74.894	123.948	94.968	14.490	-703.521	-634.937	66.331
600	77.153	137.811	100.983	22.097	-702.473	-621.321	54.091
700	78.868	149.837	107.122	29.900	-701.547	-607.871	45.360
800	80.249	160.462	113.138	37.859	-700.813	-594.541	38.820
900	81.337	169.979	118.934	45.941	-700.414	-581.286	33.737
1000	82.132	178.592	124.476	54.115	-700.676	-568.045	29.672
1100	82.717	186.448	129.758	62.359	-701.795	-554.713	26.341
1200	83.178	193.666	134.787	70.655	-702.335	-541.337	23.564
1300	83.516	200.338	139.576	78.990	-701.212	-527.966	21.214

File: Data/Janaf/F2Mg1.dat
#Magnesium Fluoride (MgF2)	F2Mg1(cr)
#T(K)	Cp	S	-[G-H(Tr)]/T	H-H(Tr)	delta-f H	delta-f G	log Kf
298.15	61.547	57.255	57.255	0.	-1124.241	-1071.109	187.654
300	61.689	57.636	57.256	0.114	-1124.231	-1070.779	186.439
400	68.484	76.377	59.765	6.645	-1123.475	-1053.065	137.516
500	72.634	92.132	64.706	13.713	-1122.439	-1035.579	108.186
600	75.320	105.624	70.429	21.117	-1121.275	-1018.315	88.652
700	77.178	117.381	76.315	28.746	-1120.070	-1001.250	74.714
800	78.555	127.780	82.110	36.535	-1118.878	-984.358	64.272
900	79.626	137.096	87.711	44.446	-1117.740	-967.612	56.159
1000	80.496	145.532	93.078	52.453	-1125.279	-950.276	49.637
1100	81.237	153.239	98.202	60.541	-1124.342	-932.821	44.296
1200	81.877	160.336	103.088	68.697	-1123.363	-915.452	39.849
1300	82.454	166.912	107.748	76.914	-1122.346	-898.167	36.089
1400	82.977	173.042	112.195	85.186	-1248.705	-877.795	32.751
1500	83.467	178.784	116.445	93.508	-1246.272	-851.386	29.648

File: Data/Janaf/H1Na1O1.dat
#Sodium Hydroxide (NaOH)	H1Na1O1(cr,l)
#T(K)	Cp	S	-[G-H(Tr)]/T	H-H(Tr)	delta-f H	delta-f G	log Kf
600	86.065	136.778	77.935	35.305	-411.445	-332.417	28.939
700	85.479	150.001	87.311	43.883	-408.916	-319.446	23.837
800	84.893	161.377	95.875	52.401	-406.451	-306.834	20.034
900	84.308	171.342	103.718	60.861	-404.068	-294.526	17.094
1000	83.722	180.194	110.931	69.263	-401.787	-282.478	14.755
1100	83.136	188.146	117.596	77.606	-399.626	-270.653	12.852
1200	82.550	195.355	123.780	85.890	-494.366	-256.579	11.169
1300	81.965	201.939	129.543	94.116	-491.571	-236.877	9.518
1400	81.379	207.992	134.933	102.283	-488.871	-217.387	8.111
1500	80.793	213.587	139.992	110.392	-486.266	-198.087	6.898
1600	80.207	218.782	144.756	118.442	-483.754	-178.957	5.842
1700	79.622	223.627	149.255	126.432	-481.334	-159.982	4.916
1800	79.119	228.164	153.514	134.369	-479.001	-141.147	4.096
1900	78.638	232.428	157.556	142.257	-476.749	-122.439	3.366
2000	78.199	236.450	161.401	150.098	-474.574	-103.848	2.712
2100	77.801	240.256	165.067	157.898	-472.471	-85.363	2.123
2200	77.467	243.867	168.567	165.661	-470.434	-66.977	1.590
2300	77.182	247.304	171.916	173.393	-468.457	-48.683	1.106
2400	76.956	250.584	175.126	181.099	-466.535	-30.474	0.663
2500	76.760	253.722	178.208	188.785	-464.662	-12.343	0.258

File: Data/Janaf/K2O3Si1.dat
#Potassium Silicate (K2SiO3)	K2O3Si1(cr,l)
#T(K)	Cp	S	-[G-H(Tr)]/T	H-H(Tr)	delta-f H	delta-f G	log Kf
298.15	118.407	146.147	146.147	0.	-1548.080	-1455.733	255.038
300	118.758	146.881	146.149	0.219	-1548.089	-1455.160	253.366
400	135.562	183.448	151.021	12.971	-1552.872	-1423.255	185.858
500	148.114	215.101	160.743	27.179	-1551.745	-1390.957	145.312
600	157.737	242.994	172.173	42.492	-1549.626	-1358.985	118.310
700	164.850	267.859	184.099	58.632	-1546.808	-1327.426	99.054
800	170.707	290.268	195.992	75.420	-1543.488	-1296.307	84.640
900	175.310	310.648	207.617	92.728	-1539.816	-1265.627	73.455
1000	179.075	329.321	218.867	110.455	-1535.919	-1235.369	64.529
1100	182.004	346.523	229.700	128.505	-1689.825	-1196.287	56.807
1200	185.351	362.515	240.110	146.887	-1683.623	-1151.692	50.132

File: Data/Janaf/K2S1.dat
#Potassium Sulfide (K2S)	K2S1(cr,l)
#T(K)	Cp	S	-[G-H(Tr)]/T	H-H(Tr)	delta-f H	delta-f G	log Kf
298.15	74.684	115.060	115.060	0.	-376.560	-362.745	63.551
300	74.726	115.522	115.061	0.138	-376.573	-362.659	63.145
400	77.320	137.375	118.023	7.741	-384.524	-356.897	46.606
500	79.914	154.907	123.702	15.602	-386.806	-349.730	36.536
600	82.508	169.706	130.167	23.723	-388.349	-342.158	29.787
700	85.144	182.621	136.757	32.105	-389.306	-334.377	24.952
800	87.738	194.161	143.224	40.749	-389.826	-326.490	21.318
900	103.554	205.100	149.486	50.053	-442.745	-317.488	18.427
1000	156.063	218.274	155.672	62.602	-438.078	-303.773	15.867

File: Data/Janaf/Mg1.dat
#Magnesium (Mg)	Mg1(cr)
#T(K)	Cp	S	-[G-H(Tr)]/T	H-H(Tr)	delta-f H	delta-f G	log Kf
0	0.	0.	INFINITE	-4.998	0.	0.	0.
100	15.762	9.505	53.066	-4.356	0.	0.	0.
200	22.724	23.143	34.888	-2.349	0.	0.	0.
250	24.018	28.364	33.076	-1.178	0.	0.	0.
298.15	24.869	32.671	32.671	0.	0.	0.	0.
300	24.897	32.825	32.671	0.046	0.	0.	0.
350	25.568	36.715	32.977	1.308	0.	0.	0.
400	26.144	40.167	33.664	2.601	0.	0.	0.
450	26.668	43.277	34.562	3.922	0.	0.	0.
500	27.171	46.113	35.578	5.268	0.	0.	0.
600	28.184	51.156	37.764	8.035	0.	0.	0.
700	29.279	55.581	39.999	10.907	0.	0.	0.
800	30.507	59.569	42.200	13.895	0.	0.	0.
900	31.895	63.241	44.336	17.014	0.	0.	0.

File: Data/Janaf/Mg1O4S1.dat
#Magnesium Sulfate (MgSO4)	Mg1O4S1(cr)
#T(K)	Cp	S	-[G-H(Tr)]/T	H-H(Tr)	delta-f H	delta-f G	log Kf
298.15	96.232	91.396	91.396	0.	-1261.786	-1147.408	201.021
300	96.441	91.992	91.398	0.178	-1261.804	-1146.698	199.658
400	109.997	121.692	95.355	10.535	-1264.542	-1108.138	144.708
500	119.411	147.271	103.240	22.015	-1265.774	-1068.894	111.667
600	127.612	169.790	112.492	34.379	-1266.082	-1029.474	89.624
700	134.306	189.970	122.143	47.479	-1265.710	-990.061	73.879
800	140.499	208.314	131.785	61.223	-1264.839	-950.737	62.077
900	146.231	225.196	141.238	75.562	-1316.686	-910.467	52.842
1000	151.670	240.888	150.428	90.461	-1322.424	-864.769	45.171
1100	156.691	255.582	159.326	105.881	-1319.324	-819.150	38.898
1200	161.419	269.424	167.930	121.793	-1315.827	-773.831	33.684
1300	165.352	282.504	176.245	138.137	-1311.983	-728.819	29.284
1400	168.619	294.881	184.281	154.840	-1435.265	-680.946	25.406

File: Data/Janaf/Mg1O5Ti2.dat
#Magnesium Titanium Oxide (MgTi2O5)	Mg1O5Ti2(cr)
#T(K)	Cp	S	-[G-H(Tr)]/T	H-H(Tr)	delta-f H	delta-f G	log Kf
298.15	146.858	135.603	135.603	0.	-2509.354	-2368.790	415.002
300	147.335	136.513	135.606	0.272	-2509.357	-2367.918	412.291
400	165.753	181.688	141.640	16.019	-2508.821	-2320.819	303.068
500	176.665	219.925	153.575	33.175	-2507.459	-2273.965	237.559
600	184.498	252.858	167.441	51.250	-2505.701	-2227.426	193.915
700	190.807	281.785	181.751	70.024	-2503.712	-2181.202	162.763
800	196.276	307.628	195.899	89.383	-2501.533	-2135.276	139.419
900	201.238	331.036	209.634	109.262	-2499.268	-2089.630	121.279
1000	205.870	352.481	222.861	129.620	-2505.664	-2043.521	106.743
1100	210.284	372.311	235.557	150.429	-2503.688	-1997.403	94.849
1200	214.539	390.791	247.732	171.671	-2509.739	-1951.222	84.934
1300	218.681	408.127	259.410	193.332	-2506.427	-1904.812	76.536
1400	222.739	424.482	270.622	215.404	-2630.346	-1855.496	69.229
1500	226.731	439.986	281.401	237.878	-2625.354	-1800.324	62.693
1600	230.672	454.745	291.777	260.748	-2620.240	-1745.488	56.984
1700	234.572	468.847	301.781	284.011	-2615.031	-1690.975	51.957
1800	238.438	482.364	311.441	307.662	-2609.756	-1636.771	47.498
1900	242.279	495.359	320.781	331.698	-2604.443	-1582.861	43.516

File: Data/Janaf/Mg2Si1.dat
#Magnesium Silicide (Mg2Si)	Mg2Si1(cr)
#T(K)	Cp	S	-[G-H(Tr)]/T	H-H(Tr)	delta-f H	delta-f G	log Kf
298.15	67.864	81.588	81.588	0.	-77.822	-77.055	13.500
300	67.994	82.008	81.589	0.126	-77.826	-77.050	13.416
400	73.764	102.413	84.332	7.232	-77.951	-76.770	10.025
500	77.278	119.268	89.683	14.793	-78.002	-76.468	7.989
600	79.831	133.589	95.837	22.651	-78.054	-76.157	6.630
700	82.006	146.062	102.140	30.745	-78.152	-75.833	5.659
800	83.889	157.137	108.335	39.041	-78.342	-75.491	4.929
900	85.688	167.122	114.321	47.520	-78.661	-75.117	4.360
1000	87.404	176.239	120.064	56.175	-96.329	-73.274	3.827
1100	89.077	184.649	125.558	65.000	-97.022	-70.933	3.368
1200	90.667	192.468	130.812	73.987	-97.596	-68.536	2.983
1300	92.257	199.788	135.839	83.134	-98.052	-66.095	2.656

File: Data/Janaf/Mg3N2.dat
#Magnesium Nitride (Mg3N2)	Mg3N2(cr)
#T(K)	Cp	S	-[G-H(Tr)]/T	H-H(Tr)	delta-f H	delta-f G	log Kf
298.15	104.516	87.864	87.864	0.	-461.077	-400.923	70.240
300	104.600	88.511	87.866	0.193	-461.075	-400.549	69.742
400	107.654	119.021	92.005	10.806	-461.046	-380.381	49.673
500	110.709	143.371	99.922	21.724	-461.067	-360.213	37.631
600	113.763	163.826	108.913	32.948	-461.128	-340.037	29.603
700	116.817	181.592	118.053	44.477	-461.258	-319.846	23.867
800	119.872	197.390	127.001	56.311	-461.498	-299.630	19.564

File: Data/Janaf/Na1.dat
#Sodium (Na)	Na1(cr)
#T(K)	Cp	S	-[G-H(Tr)]/T	H-H(Tr)	delta-f H	delta-f G	log Kf
298.15	28.154	51.455	51.455	0.	0.	0.	0.
300	28.204	51.629	51.455	0.052	0.	0.	0.
350	30.142	56.104	51.805	1.505	0.	0.	0.

File: Data/Janaf/Na2S1.dat
#Sodium Sulfide (Na2S)	Na2S1(cr)
#T(K)	Cp	S	-[G-H(Tr)]/T	H-H(Tr)	delta-f H	delta-f G	log Kf
298.15	82.801	96.232	96.232	0.	-366.100	-354.552	62.116
300	82.843	96.744	96.234	0.153	-366.093	-354.480	61.720
400	84.308	120.780	99.501	8.512	-373.575	-350.129	45.722
500	85.772	139.753	105.719	17.017	-375.200	-344.086	35.946
600	87.236	155.522	112.742	25.668	-376.166	-337.761	29.405
700	88.701	169.081	119.844	34.466	-376.619	-331.319	24.723
800	90.165	181.023	126.760	43.411	-376.704	-324.838	21.210
900	91.337	191.717	133.394	52.491	-429.655	-317.282	18.415
1000	92.843	201.418	139.718	61.700	-428.077	-304.880	15.925
1100	110.458	210.823	145.749	71.581	-425.884	-292.653	13.897
1200	159.494	222.269	151.627	84.771	-614.002	-275.864	12.008

File: Data/Janaf/Na2S2.dat
#Sodium Sulfide, Beta (Na2S2)	Na2S2(cr)
#T(K)	Cp	S	-[G-H(Tr)]/T	H-H(Tr)	delta-f H	delta-f G	log Kf
298.15	98.625	150.624	150.624	0.	-397.062	-392.173	68.707
300	98.726	151.234	150.626	0.183	-397.067	-392.142	68.278
400	104.299	180.399	154.565	10.334	-407.354	-389.839	50.908
500	109.872	204.272	162.187	21.042	-410.704	-385.082	40.229
600	115.445	224.796	170.949	32.308	-412.640	-379.752	33.060
700	121.018	243.011	179.966	44.131	-413.415	-374.196	27.923

File: Data/Janaf/Ni1.dat
#Nickel (Ni)	Ni1(cr,l)
#T(K)	Cp	S	-[G-H(Tr)]/T	H-H(Tr)	delta-f H	delta-f G	log Kf
700	30.794	55.575	37.941	12.344	0.	0.	0.
800	31.003	59.697	40.408	15.431	0.	0.	0.
900	31.589	63.382	42.759	18.560	0.	0.	0.
1000	32.217	66.742	44.992	21.750	0.	0.	0.
1100	32.928	69.845	47.112	25.007	0.	0.	0.
1200	33.681	72.742	49.128	28.336	0.	0.	0.
1300	34.518	75.471	51.051	31.746	0.	0.	0.
1400	35.397	78.061	52.888	35.241	0.	0.	0.
1500	36.317	80.534	54.649	38.827	0.	0.	0.
1600	37.279	82.908	56.342	42.506	0.	0.	0.
1700	38.284	85.199	57.972	46.286	0.	0.	0.

File: Data/Janaf/P1_i.dat
#Phosphorus, White (P)	P1(cr)
#T(K)	Cp	S	-[G-H(Tr)]/T	H-H(Tr)	delta-f H	delta-f G	log Kf
298.15	23.825	41.077	41.077	0.	0.	0.	0.
300	23.870	41.225	41.078	0.044	0.	0.	0.

File: Data/Janaf/Ti1O1_al.dat
#Titanium Oxide, Alpha (TiO)	O1Ti1(cr)
#T(K)	Cp	S	-[G-H(Tr)]/T	H-H(Tr)	delta-f H	delta-f G	log Kf
298.15	39.957	34.769	34.769	0.000	-542.665	-513.278	89.924
300	40.062	35.017	34.770	0.074	-542.665	-513.096	89.338
400	44.978	47.274	36.408	4.346	-542.491	-503.257	65.719
500	48.242	57.679	39.648	9.015	-542.092	-493.491	51.555
600	50.836	66.709	43.422	13.972	-541.541	-483.821	42.120
700	53.095	74.719	47.331	19.171	-540.857	-474.253	35.389
800	55.187	81.947	51.214	24.586	-540.035	-464.793	30.348
900	57.153	88.561	55.001	30.204	-539.111	-455.442	26.433
1000	59.078	94.682	58.667	36.016	-538.152	-446.197	23.307
1100	60.961	100.402	62.203	42.018	-537.219	-437.047	20.754
1200	62.802	105.785	65.613	48.206	-540.300	-427.861	18.624

File: Data/Janaf/Ti1_al.dat
#Titanium, Alpha (Ti)	Ti1(cr)
#T(K)	Cp	S	-[G-H(Tr)]/T	H-H(Tr)	delta-f H	delta-f G	log Kf
298.15	25.238	30.759	30.759	0.	0.	0.	0.
300	25.276	30.915	30.760	0.047	0.	0.	0.
350	26.169	34.882	31.071	1.334	0.	0.	0.
400	26.862	38.423	31.772	2.660	0.	0.	0.
450	27.418	41.620	32.692	4.018	0.	0.	0.
500	27.877	44.534	33.733	5.401	0.	0.	0.
600	28.596	49.683	35.973	8.226	0.	0.	0.
700	29.135	54.134	38.257	11.114	0.	0.	0.
800	29.472	58.039	40.490	14.039	0.	0.	0.
900	30.454	61.561	42.639	17.030	0.	0.	0.
1000	32.074	64.848	44.697	20.151	0.	0.	0.
1100	34.334	68.006	46.673	23.466	0.	0.	0.

File: Data/Janaf/Ti1_be.dat
#Titanium, Beta (Ti)	Ti1(cr)
#T(K)	Cp	S	-[G-H(Tr)]/T	H-H(Tr)	delta-f H	delta-f G	log Kf	
1200	29.459	74.479	54.396	24.100	0.	0.	0.
1300	30.175	76.864	56.033	27.081	0.	0.	0.
1400	31.023	79.131	57.603	30.140	0.	0.	0.
1500	32.003	81.304	59.111	33.290	0.	0.	0.
1600	33.115	83.404	60.564	36.544	0.	0.	0.
1700	34.359	85.448	61.968	39.917	0.	0.	0.
1800	35.736	87.451	63.328	43.421	0.	0.	0.
1900	37.244	89.422	64.650	47.069	0.	0.	0.

File: Data/Janaf/Ti2O3.dat
#Titanium Oxide (Ti2O3)	O3Ti2(cr)
#T(K)	Cp	S	-[G-H(Tr)]/T	H-H(Tr)	delta-f H	delta-f G	log Kf
500	130.248	139.362	89.735	24.813	-1515.999	-1375.626	143.711
600	136.440	163.704	100.081	38.174	-1513.028	-1347.825	117.339
700	140.331	185.051	110.727	52.027	-1509.833	-1320.542	98.540
800	142.967	203.971	121.223	66.199	-1506.516	-1293.726	84.472
900	144.892	220.928	131.375	80.597	-1503.208	-1267.327	73.554
1000	146.356	236.272	141.110	95.162	-1500.078	-1241.288	64.838
1100	147.528	250.277	150.407	109.858	-1497.276	-1215.547	57.722
1200	148.532	263.158	159.273	124.662	-1502.785	-1189.806	51.791
1300	149.369	275.081	167.729	139.558	-1499.224	-1163.870	46.765
1400	150.080	286.177	175.798	154.531	-1495.789	-1138.203	42.467
1500	150.750	296.554	183.506	169.573	-1492.509	-1112.777	38.750
1600	151.377	306.304	190.879	184.680	-1489.413	-1087.564	35.505
1700	151.921	315.497	197.942	199.845	-1486.531	-1062.538	32.648
1800	152.465	324.197	204.716	215.065	-1483.892	-1037.675	30.113
1900	152.925	332.452	211.224	230.334	-1481.528	-1012.950	27.848
2000	153.427	340.309	217.483	245.652	-1508.838	-987.436	25.789
2100	153.888	347.806	223.512	261.018	-1508.597	-961.372	23.913
