Repository: CaymanUnterborn/ArCCoS

The Arbitrary Composition Condensation Sequence Calculator (ArCCoS) is an equilibrium condensation sequence calculator. It calculates the distribution of 23 elements between ~400 gas phases and ~100 solid phases of interest to planetary and exoplanetary science. See https://arxiv.org/abs/1604.08309 more information

ArCCoS is released under the GNU GPL v2 or newer

Source code: https://github.com/CaymanUnterborn/ArCCoS

Authors (as of 2016, listed alphabetically by first name): Dr. Cayman Unterborn (unterborn.1@osu.edu)

Basic Structure: The code is split into 5 files: Input (input.py) Main code (arccos.py) Mass balance function (condensation/fun.py) Database calculations & entropy/enthalpy calculator(condensation/get_data.py) Output (condensation/write.py)

as well as a database of thermodynamic values for the gasses/solids (Data/).

Following the prompts in input.py will show the current input variables including: Solar composition model and total pressure. Future versions will include database manipulation as well as more complex thermodynamics (e.g. solid solutions).

After changing the input file, to run ArCCoS, simply type: python input.py and the code will run until 100% of all refractory elements are condensed. At completion, matplotlib will produce a plot showing the refractory element condensation (% element condensed vs. temperature). Further output files including a text version of the appearance and disappearance temperature of each solid (output/sequence/) and individual element distributions as a function of temperature (output/abundance/).

Requirements

Python 2.7.x or Python 3.4+ Python modules: NumPy, SciPy, Matplotlib

Install under Ubuntu

Install using apt by opening a terminal window and entering sudo apt-get install python python-scipy python-numpy python-matplotlib
Go to the Burnman examples directory and type: python example_beginner.py Figures should show up, indicating that it is working.
Install on a Mac

get Xcode
If you don't have Python yet, download it (for free) from python.org/download . Make sure to use either Python 2.7 or Python 3.4+. To check your version of python, type the following in a terminal: python --version
Install the latest Numpy version: http://sourceforge.net/projects/numpy/files/NumPy/
Install the latest Scipy at http://sourceforge.net/projects/scipy/files/
Install the latest Matplotlib from http://sourceforge.net/projects/matplotlib/files/matplotlib/matplotlib-1.1.1/
Go to the Burnman examples directory and type: python example_beginner.py Figures should show up, indicating that it is working.
Python can also be downloaded in an ready to use fashion by using the Canopy distribution of python located at: https://www.enthought.com/products/canopy/ with numpy, scipy and matplotlib installs being accessed through the Package Manager.

Problems you might run into:

Installing numpy/scipy/matplotlib for a different python version than the one on your computer

Having matplotlib for 32-bit instead of 64-bit (for me this got fixed by installing the very latest version). This will give you the error no matching architecture in universal wrapper. You can check if your python distribution is 32 or 64 bit with the following lines:

python 
>>> import platform
>>> print platform.architecture()
Install under Windows

To get Python 2.7.x (for example) running under Windows:

Download Python from http://www.python.org/ and install the version at C:\Python27\; the 32-bit version is recommended
Go to http://www.lfd.uci.edu/~gohlke/pythonlibs/#numpy, download "numpy-MKL-1.6.2.win32-py2.7.exe" and install
Go to http://www.lfd.uci.edu/~gohlke/pythonlibs/#scipy, download "scipy-0.10.1.win32-py2.7.exe" and install
Go to http://www.lfd.uci.edu/~gohlke/pythonlibs/#matplotlib, download "matplotlib-1.1.1.win32-py2.7.exe" and install
Open Python Shell (IDLE Python GUI)
File -- Open -- find one of the example files
Run the module (or press F5)

File: Data/Janaf/Na2O1.dat
#Sodium Oxide (Na2O)	Na2O1(cr)
#T(K)	Cp	S	-[G-H(Tr)]/T	H-H(Tr)	delta-f H	delta-f G	log Kf
298.15	69.103	75.042	75.042	0.	-417.982	-379.090	66.415
300	69.245	75.470	75.043	0.128	-417.985	-378.849	65.964
400	75.776	96.304	77.840	7.386	-423.456	-365.363	47.712
500	81.496	113.855	83.332	15.262	-423.312	-350.842	36.652
600	85.709	129.103	89.717	23.631	-422.555	-336.410	29.287
700	88.851	142.560	96.324	32.365	-421.353	-322.142	24.039
800	91.291	154.589	102.869	41.376	-419.828	-308.070	20.115
900	93.266	165.458	109.229	50.607	-418.075	-294.204	17.075
1000	94.918	175.373	115.355	60.018	-416.169	-280.541	14.654

File: Data/Janaf/Na2O3Si1.dat
#Sodium Silicate (Na2SiO3)	Na2O3Si1(cr)
#T(K)	Cp	S	-[G-H(Tr)]/T	H-H(Tr)	delta-f H	delta-f G	log Kf
298.15	111.880	113.847	113.847	0.	-1561.427	-1467.330	257.070
300	112.395	114.540	113.849	0.207	-1561.442	-1466.746	255.383
400	127.779	149.118	118.459	12.264	-1567.208	-1434.679	187.350
500	138.716	178.865	127.635	25.615	-1566.925	-1401.558	146.420
600	147.114	204.926	138.390	39.922	-1565.766	-1368.581	119.146
700	153.946	228.133	149.583	54.985	-1563.937	-1335.853	99.683
800	159.749	249.078	160.732	70.677	-1561.578	-1303.425	85.105
900	164.841	268.193	171.625	86.911	-1558.788	-1271.319	73.785
1000	169.423	285.801	182.174	103.628	-1555.650	-1239.544	64.747
1100	173.628	302.149	192.346	120.783	-1552.231	-1208.096	57.368
1200	177.540	317.425	202.140	138.343	-1742.114	-1172.091	51.020
1300	181.230	331.783	211.566	156.283	-1736.446	-1124.817	45.196

File: Data/Janaf/Na2O5Si2.dat
#Sodium Silicate (Na2Si2O5)	Na2O5Si2(cr)
#T(K)	Cp	S	-[G-H(Tr)]/T	H-H(Tr)	delta-f H	delta-f G	log Kf
298.15	156.984	164.055	164.055	0.	-2470.066	-2324.163	407.184
300	157.494	165.027	164.058	0.291	-2470.090	-2323.258	404.515
400	183.401	214.007	170.560	17.379	-2475.916	-2273.781	296.925
500	203.246	257.178	183.653	36.762	-2474.938	-2223.325	232.269
600	217.576	295.572	199.168	57.843	-2472.541	-2173.208	189.195
700	227.840	329.925	215.438	80.141	-2469.179	-2123.575	158.463
800	235.162	360.855	231.715	103.312	-2465.186	-2074.470	135.449
900	240.325	388.869	247.645	127.102	-2460.809	-2025.890	117.580
